Repository: sean-bowman/orbitalRockets

# orbitalRockets

**Orbital-Class Launch Vehicle Engineering -- Reference and Toolset**

A working reference for the engineering of an orbital-class launch vehicle, organized by domain. Each domain pairs comprehensive technical documentation with a Python library that sizes and analyzes real hardware.

The intent is a resource that grows over time. Fluid systems is complete and serves as the template, and aerospace materials follows it with ten process sub-domains of its own. The remaining domains are scaffolded with their topic coverage defined and are filled in progressively.

---

## What This Is

Two things that are meant to be used together, in every domain.

**Technical reference documentation.** The physics, the design procedures, the rules of thumb that experienced engineers carry in their heads, the failure modes that actually occur, and the governing standards. Written to be designed from, not skimmed.

**A working toolset.** Class-per-component Python libraries that size hardware and analyze it. Every class pulls real material and fluid properties, applies the correlations documented alongside it, and reports the findings that matter rather than only the numbers.

## Design Ethos

- All internal quantities are mass-base SI. Imperial appears only at boundaries, through named conversion constants.
- Real property data: REFPROP where installed, CoolProp otherwise, correlation tables where neither models the substance.
- One class per component, one file per class, one interface everywhere: `setInputs()`, `calculate*()` or `size*()`, `generateReport()`.
- Documentation and code are cross-linked in both directions. Every class docstring names its theory document; every document has a tool interface section.
- Errors are typed and carry context. A failed calculation says what went wrong and what the physical limit was.
- The tools report findings, not only results.

# castingProcesses

**Investment, Sand and Die Casting**

> **Status: complete.** 11 documents, with the classes below built and tested. See [../../fluidSystems/](../../fluidSystems/) for the domain this one is modelled on.

The casting routes other than centrifugal, which has its own sub-domain. Investment casting is the dominant aerospace casting route and it produces complex geometry in one piece with an excellent as-cast surface.

The engineering content that justifies a library is the casting factor. Per NASA-STD-5001 the allowable knockdown falls from 2.0 to 1.0 with a qualified process, full volumetric NDE and three sample lots, and that factor is the entire allowable. Qualifying the process is frequently cheaper than the mass the default factor costs.

---

## Library

Built and tested. Run `python -m pytest tests/ -v` from this directory.

| Class | Computes |
|---|---|
| [`CastingProcess`](castingProcessesLibrary/CastingProcess.py) | Solidification, riser sizing, and the casting factor that sets the allowable |

**`CastingProcess`** -- Casting modulus and Chvorinov time; riser sizing by the modulus method checked against the shrinkage volume, with the binding condition reported; the NASA-STD-5001 casting factor ladder and the mass penalty it carries; ISO 8062 tolerance to machining stock, and pattern shrinkage.

Shared helpers come from [`castingUtils`](castingProcessesLibrary/castingUtils.py), which bootstraps both [`orbitalRockets/common`](../../common/) and the parent [`aerospaceMaterialsLibrary`](../aerospaceMaterialsLibrary/), so a class here can query an alloy and apply a knockdown without repeating the import.

The module is named `castingUtils.py` rather than `utils.py` deliberately. Every library in this repository ends up on a flat `sys.path` when pytest collects them in one process, so a second `utils.py` would shadow the first and whichever was imported earliest would win.

---

## Topic coverage

- [ ] Process comparison: investment, sand, die, and where each belongs
- [ ] Investment casting: pattern, shell, burnout, pour, and the achievable geometry
- [ ] Solidification: Chvorinov, modulus, and directional solidification
- [ ] Riser sizing by the modulus method, and gating ratios
- [ ] Minimum section from fluidity, and the wall thickness limit
- [ ] Casting factor selection per NASA-STD-5001 and 6016
- [ ] Defects: porosity, shrinkage, cold shut, inclusion, hot tear
- [ ] Inspection: RT, penetrant, and what each finds
- [ ] Tolerance grade and machining allowance per ISO 8062
- [ ] Qualification: three sample lots, and what full volumetric NDE means

---

## Where this sub-domain sits

| Connects to | Interaction |
|---|---|
| [aerospaceMaterials](../) | The parent domain. Allowables, material data, and the knockdown chain |
| [ProcessRouteSelection.md](../docs/ProcessRouteSelection.md) | This process as one row in the route trade |
| [manufacturingAndAssembly](../../manufacturingAndAssembly/) | The cross-cutting view: make-buy, tooling, assembly, rate |

---

Sean Bowman

File: aerospaceMaterials/castingProcesses/docs/InvestmentCasting.md
[Home](../README.md) > Investment Casting

# Investment Casting

## Contents

- [Overview](#overview)
- [The process](#the-process)
- [What it achieves](#what-it-achieves)
- [Cores](#cores)
- [Directional and single crystal](#directional-and-single-crystal)
- [Design rules of thumb](#design-rules-of-thumb)
- [Failure modes](#failure-modes)
- [Standards](#standards)
- [References](#references)

---

## Overview

A wax pattern is coated in ceramic slurry, the wax is melted out, and metal is poured into the resulting shell. It is the dominant aerospace casting route and it produces geometry that no other casting process approaches.

---

## The process

| Step | Detail |
|---|---|
| **Wax injection** | Patterns injected into a metal die, one per part |
| **Assembly** | Patterns attached to a wax sprue to form a tree |
| **Shell building** | Repeated dip in slurry and stucco, 6 to 10 coats, dried between |
| **Dewax** | Autoclave or flash fire. The wax is melted out |
| **Burnout** | Shell fired to burn residual wax and develop strength |
| **Pour** | Often preheated shell, sometimes in vacuum |
| **Knockout** | Shell broken off |
| **Cut off, finish, inspect** | |

**The wax die is the tooling and it is the cost.** A metal die to injection-mould wax is a real investment, and it is why investment casting is a quantity process with a 20 week lead time.

**Shell building is the slow step.** Each coat has to dry before the next, so a shell takes days.

**Vacuum pouring is standard for superalloys and titanium**, because those alloys pick up oxygen and nitrogen from air.

---

## What it achieves

| Property | Value |
|---|---|
| **Minimum wall** | 1.5 mm, and 0.75 mm with care |
| **Tolerance** | DCTG 6, roughly IT11 |
| **Surface** | 3.2 um Ra as cast |
| Complexity | Very high, including internal passages |
| Buy-to-fly | 1.6 : 1 |

**The geometric freedom is the reason to use it.** Undercuts, thin webs, internal passages, integral bosses and fine detail all come out as cast, and a part that would be a fabrication of six pieces becomes one.

**The surface is good enough to leave as cast** in many places, which is unusual for a casting and it is a real cost saving.

---

## Cores

Internal passages need cores, and the core has to come out.

| Core | Removal |
|---|---|
| **Ceramic** | Leached out chemically, usually caustic |
| Soluble wax | Dissolved before shelling |
| Preformed shell | Broken out |

**Ceramic core leaching is slow and it is not always complete.** Residual core material in a cooling passage is a real defect and it is inspected for, usually by flow test and by radiography.

**Core position tolerance sets the wall thickness tolerance.** A core that shifts by half a millimetre gives a wall that is half a millimetre thin on one side and thick on the other, and core shift is the commonest dimensional nonconformance in a cored casting.

---

## Directional and single crystal

**The high end of the process**, and it exists because grain boundaries are the weak point at high temperature.

| Structure | How | Benefit |
|---|---|---|
| **Equiaxed** | Conventional pour | Baseline |
| **Directionally solidified** | Withdrawn slowly from a hot zone; grains grow along the axis | No transverse grain boundaries |
| **Single crystal** | A helical grain selector passes one grain | **No grain boundaries at all** |

**Turbine blades are the application**, and the progression from equiaxed to DS to single crystal is worth perhaps 50 K of turbine inlet temperature each step.

**Single crystal castings have no grain boundaries**, so they have no grain boundary creep, no grain boundary oxidation and no grain boundary strengthening elements. The alloys are formulated differently as a result, with the boron and carbon that would strengthen boundaries removed.

**It is a specialist supply chain** with very long lead times, and it is included here as context rather than as something most programmes will use.

---

## Design rules of thumb

| Rule | Value |
|---|---|
| Minimum wall | 1.5 mm |
| Tolerance | DCTG 6 |
| As-cast surface | 3.2 um Ra, often usable |
| Buy-to-fly | 1.6 : 1 |
| Lead time | 20 weeks, dominated by the wax die |
| Vacuum pour for superalloys and titanium | Oxygen pickup |
| Core shift is the commonest nonconformance | It sets the wall tolerance |
| Verify core removal | Flow test and radiography |

---

## Failure modes

**Core shift.** A thin wall on one side.

**Residual ceramic core.** In a cooling passage, and it blocks it.

**Shell cracking during pour.** Metal escapes, and it is a scrapped tree.

**Insufficient shell coats.** The shell fails under the metal head.

**Wax die tolerance not accounted.** Every pattern is the same wrong shape.

**Titanium poured in air.** Alpha case on every surface.

---

## Standards

| Standard | Scope |
|---|---|
| **AMS 2175** | Castings, classification and inspection |
| AMS-A-21180 | Aluminium alloy castings, high strength |
| ASTM A732 | Investment castings, steel and alloy |
| ASTM B367 | Titanium and titanium alloy castings |
| ISO 8062 | Casting tolerances |
| ASTM E446 / E186 | Reference radiographs |

---

## References

1. Campbell, J., *Complete Casting Handbook*, 2nd ed., Butterworth-Heinemann, 2015.
2. Beeley, P. R. and Smart, R. F., *Investment Casting*, Institute of Materials, 1995.
3. Reed, R. C., *The Superalloys: Fundamentals and Applications*, Cambridge, 2006.
